Repository: brecy10/claude

# 微晶玻璃基板 TGV 三维封装：可行性研究方案与多物理场仿真

**主交付物**：`微晶玻璃TGV三维封装可行性研究方案与仿真报告.docx`（约 46 页，35 幅图（多为多子图），19 张表，65 条参考文献）

## 目录结构
| 路径 | 内容 |
|---|---|
| `sim/` | 10 个仿真模块（S1–S10）及求解器：`fem_axi.py` 自编轴对称 Q4-Bbar 弹塑性 FEM；`fem_skfem.py` scikit-fem P2 求解器；`analytic_mech.py` 解析解 |
| `results/` | 各模块数值结果（JSON）与运行日志；`summary.json` 为关键数值与 19 组交叉验证汇总 |
| `figures/` | 报告全部插图（PNG，200 dpi） |
| `research/` | 文献调研笔记（工艺与产业 / 可靠性与矛盾 / 微晶玻璃 / 射频与高影响力论文） |
| `report/` | 报告源文件（`part1–5.md`）与 Word 生成脚本 `md2docx.js`（docx-js） |

## 复现
```bash
pip install numpy scipy matplotlib scikit-fem scikit-fmm miepython scikit-rf SALib
cd sim
python3 s1_laser.py; python3 s2_etch.py; python3 s2b_etch3d.py; python3 s3_thermomech.py
python3 s3b_fracture.py; python3 s3c_fracture_check.py; python3 s4_warpage.py; python3 s5_thermal.py
python3 s6_electrical.py; python3 s7_ceramming.py; python3 s8_microstructure.py; python3 s10_sobol.py
python3 summary.py; python3 make_schematics.py
cd .. && cat report/part{1,2,3,4,5}.md > report/report.md && node report/md2docx.js report/report.md 报告.docx
```
在 4 核 / 16 GB 机器上全部运行约 40 分钟（S3 弹塑性历程与 S3b/S3c 断裂 FEM 最耗时）。

## 说明
仿真采用文献代表性材料参数与明确声明的假设（见报告附录 A 与 7.3 节），用于可行性筛选与机理分析，不替代实验。文献信息基于公开检索，部分条目标注“未核实”，投稿前需逐条核对原文。

File: tgv_glass_ceramic/research/A_process_industry.md
# A. TGV process & industrialization (subagent summary, snippets-based; WebFetch unavailable)
## Via formation
- LIDE (LPKF): min dia ~10 um; AR typ 1:10, up to 1:50; taper 0.1-30 deg (SJTU tool 0.7-8 deg); hourglass (2-side) or V (1-side); >5000 vias/s (Vitrion); sidewall roughness "under investigation" (IMAPS 2025). LPKF 2025 revenue EUR115.3M; Korea downstream yield not yet sufficient (FY2025 call).
- fs laser + etch: KOH selectivity up to 955x vs HF 66x (Ross & MacLachlan, Opt Express 2018), max rates ~320 (HF) / 363 (KOH) um/h; KOH/water/IPA up to 820 um/h, selectivity ~3000, AR 1:1000 channels (Butkute 2022); Bessel single-pulse KOH 606 um/h, 2103:1 (Micromachines 2024 15:1313); Kim et al. Micromachines 2023 14:1766 Bessel two-pulse, 8 M KOH 110C; EPFL arXiv 2107.11220 optimum dose 10x lower.
- Corning laser damage & etch: 25-100 um (Shorey & Lu, IMAPS).
- fs burst drilling AR>1:80, 350 ms/via (SPIE PW 2025 13351-2); KrF >1000 vias/s; engineered-pulse 10 um zero taper, >10000 vias/s (SPIE 12872, 1287205, 2024); CO2 HAZ from pulse tail.
- Photosensitive FOTURAN: exposed etch ~20x faster, wall slope ~20:1(10:1 typical); FOTURAN II 0.5-1 mm, up to 200x200 mm; CETC-58 2023 AR 8:1, min dia 25.68 um (集成技术 2023).
- ECDM: Zou 2023 J Manuf Proc 99, 300 um glass, ~344 um entrance; AR 11 (Kamaraj 2013).
- Sandblasting ~50 um limit; DRIE 0.5-1 um/min.
## Metallization
- Cu-glass adhesion weak; Ti/Cu PVD seed; ZnO-based 5-10 nm sol-gel adhesion layer: peel >8 N/cm (IMAPS, attribution unverified); ~1 kN/m on aluminoborosilicate.
- Xiamen Univ (Yu Daquan) review electroless TGV metallization 电子与封装 25(7):070107 (2025); Ji, Ling, Wu, Yu, Yu, Li, J Electrochem 28(6):2104461 (2022).
- Binghamton superconformal butterfly fill: AR6 3h, AR10 12.5h (JES 2015 162 D457); with MTT 1h/4h (JES 2017 164 D289); 50 um holes in 300-500 um Corning glass.
- Full fill blind vias survived 500 cycles -40/125 (GT PRC/Atotech, 3D InCites 2014); G scales with via diameter; Parylene-F interlayer reduces fracture prob. up to 73% (MRS Spring 2026 abstract).
## Industry
- Intel Sep 2023: 10x interconnect density, 50% less pattern distortion; Aug 2025 licensing reports, Intel denial; Jan 2026 NEPCON 78x77 mm thick-core glass w/ EMIB; own deployment ~2030 (Tom's Hardware 2026).
- Absolics: $75M CHIPS + $100M NAPMP; 12,000 m2/yr; slipped from 1H2024; MIT Tech Review Mar 2026: early runs broke hundreds of panels every few days; edge coating 95->49 MPa edge stress (secondary).
- SEMCO Sejong pilot; JV with Sumitomo/Dongwoo Fine-Chem, 2H2027. LG Innotek Gumi pilot, ~2028. TSMC CoPoS 310x310, pilot 2027, MP 2H2028, glass core after 2030. DNP 510x515 FY2028. TrendForce MP 2027-28, full adoption 2030.
- China: 18 listed companies (TrendForce Aug 2026); BOE pilot 1000 panels/month, 15:1 AR TGV (1 mm core, 67 um), 24 layers, passed TC1000/uHAST/bHAST; MP ~2028. WG Tech(沃格)/通格微 1.6T optical module glass substrates; Lens(蓝思). Corning-BOE MoU May 2026; Spirox SP7000G TGV crack inspection Sep 2026.
- Market: TGV processing $508M(2025)->$1.674B(2032) (low confidence); TGV substrate $126M->$799.9M 2034.
## Key refs (URLs)
LPKF https://lpkfusa.com/products-technologies/semiconductor-packaging ; Ross OE 2018 https://researchportal.hw.ac.uk/en/publications/optimisation-of-ultrafast-laser-assisted-etching-in-fused-silica/ ; Kim Micromachines 2023 doi:10.3390/mi14091766 ; Micromachines 2024 15(11):1313 PMC11596679 ; Shorey&Lu Corning IMAPS https://www.corning.com/media/worldwide/cdt/documents/IMAPs_Corning_TGV_FINAL.pdf ; Intel newsroom 2023 ; MIT Tech Review 2026-03-13 https://technologyreview.com/2026/03/13/1134230/future-ai-chips-could-be-built-on-glass ; TrendForce BOE 2026-09-23 https://www.trendforce.com/news/2026/09/23/news-boe-joins-glass-substrate-race/ ; TrendForce 18 Chinese 2026-08-07 ; TrendForce CoPoS 2026-06-17 ; Zhang et al. Review Micromachines 17(7):796 2026 doi:10.3390/mi17070796 ; Hof & Abou Ziki Micromachines 8(2):53 2017 ; Ji et al J Electrochem 2022 doi:10.13208/j.electrochem.210446 ; Binghamton JES 2015/2017; CETC-58 集成技术 2023 https://jcjs.siat.ac.cn/jcjs/article/abstract/202306009 ; Emerald MMMS doi:10.1108/MMMS-05-2020-0125 ; Tom's Hardware glass substrate roadmap 2026.

File: tgv_glass_ceramic/research/B_reliability.md
# B. Reliability & contradictions (subagent summary; snippet-based)
- Okoro, Jayaraman, Pollard (Corning), Microelectron. Reliab. 120:114092 (2021): radial cracks in fully metallized TGV (HPFS fused silica) during HEATING of 400-420C anneal (hoop tension).
- IEEE TDMR 21(3):354-360 (2021): circumferential cracks during COOLING from 400C; via OD 47.5 um, HPFS; crack likelihood exponential in Cu thickness; eliminated for Cu < ~12 um; threshold stress 140 MPa.
- HIT (Wang, Ma et al.): corner cracks at top glass corner after 5 min @400C (IEEE 2024); Microsystems & Nanoengineering 2026 (s41378-026-01162-y): anneal relaxes then long anneal leaves residual tension -> cracks; protrusion 0.61->1.21 um (5->30 min @400C), sim 0.50->0.89 um; thermal shock -55/150: crack after 300 cycles at TGV-RDL; HT aging Cu grain 3.12->9.97 um, voids at Cu/Ti.
- Ahmed et al. TDMR 20(1):199 (2020): freestanding TGV Cu yield 123+-7.85 MPa. Pan et al. TCPMT 2023 time-hardening creep 25-400C; slower ramp -> more creep -> less glass deformation (DIC).
- Zhao, Chen, Qin, Yu, Micromachines 13(10):1799 (2022): stress rises with Cu fill fraction; glass CTE most influential; polymer buffer helps.
- Le & Choa J Mech Sci Technol (2024?): ERR during anneal: fused silica > aluminosilicate > borosilicate > Gorilla > ceramic glass (ceramic glass 4.4x lower than FS); hollow TGV lowest ERR. Le, Yoo, Choa Micromachines 16(11):1256 (2025): high-CTE glasses suppress cracks; edge clearance >=300 um; thinning to 100 um raises ERR ~30%. G_c=2 J/m2 used.
- 电子与封装 25(7) 2025: 1 um buffer -> ~40% lower max principal stress; inorganic buffer -66.6% (赵全禄 070108); 马晓晗 070109; 马秉旭 070106.
- Parylene-F liner (Hanyang MRS 2026): up to 73% lower fracture probability.
- BOE SID Digest 2025: protrusion linked to plating additive impurities (Borofloat33, 0.645 mm, 55 um blind vias).
- Submodel FEA Micromachines 2023 (PMC10456845): max principal 130.75 MPa at via sidewall; >=4 pitches for submodel.
- Thermal cycling: GT/Corning IMAPS 2014 30 um TPV in thin glass passed 1000 cycles -55/125; Demir TDMR 2017 polymer layers eliminate cracks; Singh TCPMT 2017 7(5):726: CTE 9.8 glass >5000 cycles vs CTE 3.8 glass (BLR); Unimicron IMAPS 2016; HIT shock cracks 300 cycles; TU Delft ECTC 2026 AF32 2100 cycles.
- Lau et al. IMAPS 2024: glass core Si-matched worsens board-level: warpage 73 um vs 58 (85C), -103 vs 69 (-40C).
- Demir ECTC 2016 CuO Raman stress sensor around TPVs.
- SeWaRe sidewall cracking at glass edge (Wei, Sunohara, Wei & Frederick DISCO); dicing microcracks ~100 nm wide >100 um deep.
- Thermal: glass ~1.2 W/mK; Fraunhofer: 20 um Cu TGV @100 um pitch in 110 um glass -> die temp -38C; pitch 100-400 um only 2.9C change.
- Adhesion peel: Ti/Cu ~1.5 N/cm; Atotech metal oxide ~5 N/cm; ECS ~10 N/cm after anneal on aluminoborosilicate.
- Dk/Df spread: FS Dk 3.8 tan 0.0004 @100 GHz; aluminoborosilicate 5.0/0.006 @10 GHz (15x spread).
- TSMC JPCA 2026: 16% better coplanarity, 19% lower eff. CTE, 31% higher eff modulus.
- Contradictions: (1) best glass (low CTE for die vs high CTE for via & BLR); (2) heating vs cooling crack; (3) filled vs conformal; (4) protrusion mechanism creep vs impurity; (5) warpage benefit +16% to >90% vs worse board-level; (6) adhesion 1.5-10 N/cm; (7) Dk/Df scatter; (8) LIDE crack-free vs field microcracks; (9) readiness claims vs yields.
- Gaps: no HAST/drop at 510x515; no Weibull/edge-strength DB; no multi-glass matched experiments; no KOZ rules; no synchrotron/photoelastic TGV maps; no roughness-RF on glass; no thermal-vs-crack co-optimization; no glass-core qualification standard.
- Refs: Binghamton review Microelectron Reliab 161 (2024); Nimbalkar et al. Chips 4(3):37 (2025); ISTFA 2026 glass core FA; IEEE EPS TC notes Nov 2025; DigiTimes BOE June 2026.

File: tgv_glass_ceramic/research/C_glass_ceramic.md
# C. Glass-ceramics for packaging (subagent summary; snippet-based)
- NEG GC Core (5 Jun 2024): glass powder + ceramic powder composite (LTCC-based); crack-free CO2 laser drilling; GCC-1 300 mm sq, 0.4 mm, phi75 um @250 um pitch, >20,000 holes/min (Via Mechanics). Nov 2024 JDA Via Mechanics. 15 Jan 2025: 515x510 mm, 1.0 mm panel; MP process target 2026. May 2025: 0.5 mm, phi90 um.
- GC Core grades: GCC-1 Dk 3.9/3.8 (2.45/40 GHz), Df 0.0013/0.0016, CTE 6.1, bend 150 MPa; GCC-2 Dk 7.0/6.8, Df 0.0002/0.0004, CTE 8.9, 260 MPa; GCC-3 Dk 7.9/7.6, Df 0.0004/0.0007, CTE 7.4, 340 MPa. No k, E, KIC published.
- Patent WO2026100288A1 (NEG, pub 2026-05-15): crystal CTE / glass CTE = 2-8; crystal 2-50 wt%; cracks worsen with substrate size due to strain accumulation.
- 3DGS APEX: Dk 6.4, Df 0.0102 (0-20 GHz), CTE 10, Tg 452C, E 80 GPa; 10 um vias @20 um pitch in 100 um (AR 10).
- FOTURAN II: 30:1 selectivity; 20-30 um features; roughness 1-3 um; <=10,000 holes/cm2; 0.5-1.3 mm. Classic Foturan HF ~10 um/min crystallized, 20x faster (32-68:1); Stillman, Judy, Helvajian SPIE 6882 (2008) AR 100 trench.
- Hoya PEG3 US 8,002,959: UV expose, ~400C, HF -> phi50 um holes, then flood UV + ~850C/2h full ceram (precedent for drill-then-ceram).
- Corning Pyroceram 9606 cordierite: Dk 5.5 @8.6 GHz, Df 0.0003 (US 4,304,603).
- Kyocera multilayer ceramic core (ECTC 2026): vias 75 um @200 um pitch pre-sinter.
- LTCC: Ferro A6M Dk 5.6-6.14, Df ~0.002 to W-band; DuPont 951 Dk 7.8 Df 0.006.
- Shearer, Eltantawy, Montazerian, Lanagan, Mauro, "Glass-Ceramic Substrates for Electronics Packaging", Adv. Electron. Mater. 11(20) e00331 (2025) doi:10.1002/aelm.202500331 - only dedicated review.
- NO peer-reviewed paper on TGVs in melt-derived ceramized GC (LAS/MAS/LS2).
- Zerodur: CTE 0+-0.007, E 90.3, nu 0.24, KIC 0.9, k 1.46, crystals 50-80 nm, 70-78 wt%.
- LS2: KIC 0.80 (glass) -> 3.05 (80% cryst); strength 117 -> 297 MPa; IPS e.max 2.65-2.81.
- Indialite/cordierite (Ohsato): Dk 4.7, Qf>200,000 GHz; TiO2 seeding ~10 um crystals.
- Laser amorphization: Naumov, Lotarev, Lipatiev, Shakhgildyan, Fedotov, Sigaev, Inorg. Mater. 59:404-409 (2023) doi:10.1134/S0020168523040088: fs amorphizes beta-eucryptite-like crystals in LAS GC, dn=-0.0035; ZMAS gahnite dn=+0.0007. No etch selectivity measured.
- Laser-induced crystallization: JNCS 383:91-96 (2014) review; Komatsu & Honma (Frontiers Mater 2016 doi:10.3389/fmats.2016.00032) crystal lines (beta-BBO, LiNbO3, Li2Si2O5).
- fs-amorphized LiNbO3 tracks etch up to 1e4x faster in HF; HF self-terminates ~1.5 mm channel.
- CO2 drilling glass: Fraunhofer 51% holes cracked after TC; JEAS 2023 doi:10.1186/s44147-023-00311-8: high CTE->cracks, low softening->HAZ; Mitsubishi pulsed CO2 phi25 um >200 holes/s.
- iNEMI MAESTRO: ideal CTE ~8 ppm/C for packaging.
- Gaps (11): fs+etch TGV in ceramized GC; etch selectivity amorphized track vs crystalline matrix; drill-then-ceram distortion/shrinkage; crystal size effects on Bessel fidelity; laser-induced CTE-graded collars; roughness/HAZ in CO2-drilled GC & mmWave loss; metallization/TC/pumping reliability; KIC/strength after drilling; Dk/Df >40-110 GHz; k of GC core; ceramming shrinkage on 515x510 panels.
